Repository: chmelat/creep_rupture_fit

# Creep Rupture Fitting Tool

**Version 0.3.0** (2026-01-21)

CLI tool for fitting creep rupture equations to experimental data.

## What is this tool for?

When designing power plants, pressure vessels, or other high-temperature equipment, engineers need to predict how long a material will last under stress before it breaks. This is called **creep rupture life**.

Testing materials for 100,000 hours (11+ years) is impractical. Instead, we run shorter tests at higher temperatures and use mathematical models to **extrapolate** the results to real operating conditions.

This tool fits two such models to your experimental data:
- **Larson-Miller (LM)** - classic parametric approach, simpler
- **Wilshire (WSH)** - normalized approach, often more accurate for extrapolation

---

## Quick Start

```bash

# Run with sample data (Larson-Miller model)
python3 crf.py example/data_T23.csv

# Run Wilshire model (requires tensile strength data)
python3 crf.py example/data_T23.csv --model wsh --tensile-data example/tensile_T23.csv

# Predict stress for 100,000 hours service life
python3 crf.py example/data_T23.csv --predict-tr 100000
```

---

## Contents

1. [Installation](#installation)
2. [Usage](#usage)
3. [Input Data Format](#input-data-format)
4. [Output Formats](#output-formats)
5. [Understanding the Output](#understanding-the-output)
6. [Which Model to Use?](#which-model-to-use)
7. [References](#references)
8. [Appendix: Mathematical Background](#appendix-mathematical-background)

---

# Create and activate virtual environment
python3 -m venv venv
source venv/bin/activate    # Linux/macOS

# venv\Scripts\activate     # Windows

### Project Structure

```
creep_rupture_fit/
├── crf.py                # Main CLI
├── version.py            # Version info
├── models/
│   ├── __init__.py       # Package exports
│   ├── lm.py             # Larson-Miller model
│   └── wsh.py            # Wilshire model
└── example/
    ├── data_T23.csv      # Sample creep data
    └── tensile_T23.csv   # Tensile strength data
```

---

## Usage

### Basic Syntax

```bash
python3 crf.py <input_file> [--model {lm,wsh}] [OPTIONS]
```

### Common Arguments

| Argument | Description | Default |
|----------|-------------|---------|
| `input_file` | Input data file (required) | - |
| `--version` | Show version and exit | - |
| `--model {lm,wsh}` | Model type | lm |
| `--predict-tr TIME` | Predict stress for given time [h] | - |
| `--predict-temps` | Temperatures for prediction [C], comma-separated | 500,550,600,650 |
| `--no-plot` | Disable plot | - |
| `--plot-output FILE` | Save plot to file (PNG/PDF) | - |
| `--output-format` | Output format: text, json, csv | text |
| `--temp-unit {C,K}` | Temperature unit in input data | C |

### Confidence Intervals

| Argument | Description | Default |
|----------|-------------|---------|
| `--no-confidence` | Disable confidence intervals (faster) | - |
| `--bootstrap [N]` | Use bootstrap CI (default for WSH; LM uses asymptotic CI by default) | 200 |
| `--seed SEED` | Random seed for reproducibility | - |

### Larson-Miller Arguments

| Argument | Description | Default |
|----------|-------------|---------|
| `-n, --order {1,2}` | Polynomial order | 1 |
| `--fix-c VALUE` | Fix constant C to specific value | - |

### Wilshire Arguments

| Argument | Description | Default |
|----------|-------------|---------|
| `--tensile-data FILE` | Tensile strength data file (**required**) | - |
| `--fix-q VALUE` | Fix activation energy Q [J/mol] | - |

# Wilshire model (requires tensile strength data!)
python3 crf.py example/data_T23.csv --model wsh --tensile-data example/tensile_T23.csv

# Wilshire with diagnostic plot (shows linearized data)
python3 crf.py example/data_T23.csv --model wsh --tensile-data example/tensile_T23.csv \
    --wsh-diagnostic

# Export results to JSON
python3 crf.py example/data_T23.csv --output-format json > results.json

# Save plot to file (does not display window)
python3 crf.py example/data_T23.csv --plot-output fit.png
```

---

## Input Data Format

### Creep Data

Three columns in this order:
1. **stress** [MPa]
2. **temperature** [°C or K]
3. **time to rupture** [h]

```

### Tensile Strength Data (required for Wilshire model)

Two columns in this order:
1. **temperature** [°C or K, must match `--temp-unit`]
2. **tensile strength** [MPa]

```

### Fitting Methods

#### Asymptotic Method (LM default)

Uses the Jacobian-based covariance matrix $\text{Cov} = s^2 (J^T J)^{-1}$, where $s^2 = SS_\text{res} / (N - p)$ is the unbiased variance estimate. Fast and accurate for LM's 3-4 parameters.

#### Bootstrap Method (WSH default, optional for LM)

Used by default for Wilshire; enabled for LM with `--bootstrap [N]`:

1. Generate $B$ bootstrap samples (resampling with replacement)
2. For each sample perform fit → $\hat{\theta}^{(b)}$
3. Percentile intervals:

$$\mathrm{CI}_{0.95} = \left[ \hat{\theta}_{0.025}, \hat{\theta}_{0.975} \right]$$

Default: $B = 200$ iterations.

---

File: example/data_T23.txt
# Creep data for steel T23 (from Mathematica notebook T23_1.nb)
# Source: UFM AV Brno, Prof. V. Sklenička
# sigma[MPa]  T[C]  tr[h]
75	650	3632.3
120	600	11456.8
100	650	1571.3
125	600	10263.4
125	600	12269.8
160	550	37652.1
125	625	1901.4
140	600	12547.9
175	550	12246.0
150	600	2898.8
150	600	2582.5
125	650	284.4
160	600	652.7
150	625	270.9
200	550	1309.5
200	550	1538.8
175	600	277.2
150	650	65.14
250	500	6500.6
225	550	289.8
200	600	63.3
275	500	2100.2
250	550	156.9
175	650	9.21
200	625	8.12
300	500	867.2
200	650	1.69
250	600	5.82
300	550	32.16
350	500	99.5
375	500	20.0
350	550	1.76
300	600	0.44
400	500	1.76
